Repository: LIYIKANG/industrial-ai-showcase

# Agent 体验中心

一个页面集中展示工业与企业应用，提供业务说明、操作指引、可操作工作台和多屏体验。Docker 中一个容器同时运行展示中心及 8 个子应用，按功能组织为 7 个可操作 Agent 和 1 个设备运维方案。

| Agent | 主要功能 |
| --- | --- |
| 企业 AI 成熟度诊断 | 问卷、评分、雷达图、改善建议及报告导出 |
| 经营决策优化 | 数学模型求解、库存齐套、订单承诺与优先级分析 |
| 单据识别与录入 | PDF 文字提取、人工修正、Excel／Word 导出 |
| 商品报价校验 | 消息字段检查、价格比较与产品库处理 |
| 库存配料优化 | 库存与质量约束下的配料计算及 CSV 导出 |
| 分子量复配分析 | GPC、黏度法及复配计算 |
| 能耗与设备诊断 | 模拟工况、模型训练、能耗误差及风险分析 |
| 设备远程运维 | 数据接入、设备监控与试点交付的方案说明 |

## 从 GitHub 启动

安装 Git、Docker Engine 和 Docker Compose v2，使用有权限的 GitHub 账号克隆私有仓库：

```bash
git clone https://github.com/LIYIKANG/industrial-ai-showcase.git
cd industrial-ai-showcase
docker compose up -d --build --wait --wait-timeout 240
```

打开 <http://127.0.0.1:18080/#overview>，进入 Agent 的操作指引，再打开工作台。首次构建需联网下载基础镜像及依赖。

```bash

# 查看运行状态
docker compose ps

# 停止；保留已保存的业务数据
docker compose down
```

当前实测平台是 Linux ARM64。Intel／AMD 服务器可从本仓库构建其本机架构镜像，仍需在目标环境验证。

## 服务器访问与数据

- 默认仅绑定 `127.0.0.1:18080–18088`；`18080` 是展示中心，其余端口供内嵌子应用使用。服务器上启动后仍需配置客户访问入口；仅开放 `18080` 无法完整使用全部子应用。
- 当前为内部演示版本，尚未实现统一公网登录和完整业务数据脱敏。仓库保留原业务种子、资料及部分原录像，应保持私有。详见 [客户信息脱敏清单](docs/客户信息脱敏清单.md)。
- 默认示例无需云端密钥。自由文本 AI 建模等功能需单独配置 Ollama 或云端模型；模型权重不包含在仓库中。
- 可选模型配置参照 `docker/env.example`，复制为根目录 `.env` 后自行填写。真实密钥、私有配置不提交 Git。
- Docker 使用命名数据卷持久化业务数据；Git 克隆不包含本机运行数据，迁移现有记录需另行备份和恢复数据卷。
- 仓库包含源码、Docker 构建配置和演示所需种子；不包含 `.venv`、运行日志、当前数据库及大型 Docker 镜像归档。需要离线包时可按部署文档在本机生成。

## 文档与目录

- [使用说明](使用说明.md)：客户体验流程及功能边界。
- [Docker 部署说明](Docker部署说明.md)：构建、镜像导入、端口和持久化。
- [全站检查与修复](docs/全站检查与修复.md)：已有验证结果及测试限制。
- [GitHub 上传说明](docs/GitHub上传说明.md)：上传范围和配置清理记录。
- `portal/`、`launcher.py`、`catalog.json`：统一入口及子应用管理。
- `projects/`：各 Agent 的应用、数据与原项目资料。
- `docker/`：容器入口、健康检查、种子数据与离线打包脚本。

仓库中的公司名称、原资料和数据尚未全部匿名化；功能改名不等于数据脱敏。

File: projects/tianzheng/blend_components_2025.csv (part 1 of 12)
sheet,blend_key,blend_id,target_grade,seq,ratio,batch_id,weight,bloom,viscosity,t450,t620,moisture,so2,lot_no,sheet_ord,blend_month,blend_day,line,lot_ym,batch_yy,lot_year,lot_month
0101,0101#101@r0c0,101,,1,0.10441814595660749,C02A241844D1,529.4,104.9,2.83,57.4,82.5,10.68,,24120383,0,1,1,A线,2412,24,2024,12
0101,0101#101@r0c0,101,,2,0.0967258382642998,C02A241742A1,490.4,273.8,5.81,85.3,96.7,11.4,,24120138,0,1,1,A线,2412,24,2024,12
0101,0101#101@r0c0,101,,3,0.08615384615384615,C02A241742A2,436.8,268.1,5.81,85.0,96.1,11.38,,24120139,0,1,1,A线,2412,24,2024,12
0101,0101#101@r0c0,101,,4,0.12094674556213018,C02A241534C1,613.2,61.1,1.69,82.7,96.7,12.91,,24110253,0,1,1,A线,2411,24,2024,11
0101,0101#101@r0c0,101,,5,0.0901775147928994,C02A241791E1,457.2,268.1,5.68,91.9,98.9,11.88,,24120234,0,1,1,A线,2412,24,2024,12
0101,0101#101@r0c0,101,,6,0.09928994082840237,C02A241872B1,503.4,238.0,5.52,86.3,96.8,11.88,,24120440,0,1,1,A线,2412,24,2024,12
0101,0101#101@r0c0,101,,7,0.10678500986193293,C02A241844C2,541.4,94.2,2.64,53.1,80.3,11.95,,24120381,0,1,1,A线,2412,24,2024,12
0101,0101#101@r0c0,101,,8,0.09435897435897435,C02A241544B3,478.4,62.0,1.72,74.1,92.8,12.75,,24110272,0,1,1,A线,2411,24,2024,11
0101,0101#101@r0c0,101,,9,0.046548323471400394,C02A241881F2,236.0,253.4,5.46,86.8,97.0,12.52,,24120464,0,1,1,A线,2412,24,2024,12
0101,0101#101@r0c0,101,,10,0.053609467455621305,C02A241932B2,271.8,207.5,5.49,79.8,93.8,12.87,,24120606,0,1,1,A线,2412,24,2024,12
0101,0101#101@r0c0,101,,11,0.060078895463510855,C02A241924D1,304.6,106.3,2.64,63.1,86.9,13.1,,24120585,0,1,1,A线,2412,24,2024,12
0101,0101#101@r0c0,101,,12,0.04090729783037476,C02A241914B2,207.4,101.7,2.54,60.3,84.9,11.45,,24120555,0,1,1,A线,2412,24,2024,12
0102,0102#102@r0c0,102,,1,0.6624879459980714,C02A241841A1,137.4,198.9,4.06,77.7,92.6,,,24120361,1,1,2,A线,2412,24,2024,12
0102,0102#102@r0c0,102,,2,0.33751205400192863,1238,70.0,187.2,4.11,78.3,94.0,,,,1,1,2,其他,,,,
103-04,103-04#103@r0c0,103,220,1,0.08875351814010873,C02B241382A2,460.4,230.1,5.0,91.3,97.7,12.17,,24100175,2,1,3,B线,2410,24,2024,10
103-04,103-04#103@r0c0,103,220,2,0.09607896055827582,C02B241303A1,498.4,164.7,4.38,78.4,91.8,11.08,,24090164,2,1,3,B线,2409,24,2024,9
103-04,103-04#103@r0c0,103,220,3,0.09738982920152678,C02B241303A2,505.2,158.5,4.29,78.6,92.2,10.86,,24090165,2,1,3,B线,2409,24,2024,9
103-04,103-04#103@r0c0,103,220,4,0.0827774993252882,C02B241301H4,429.4,243.6,6.0,86.9,95.0,11.14,,24090159,2,1,3,B线,2409,24,2024,9
103-04,103-04#103@r0c0,103,220,5,0.10105255041061034,C02B241371B2,524.2,280.8,4.86,94.4,98.6,12.01,,24100148,2,1,3,B线,2410,24,2024,10
103-04,103-04#103@r0c0,103,220,6,0.10421405713845087,C02B241231C1,540.6,266.1,4.61,90.1,97.0,12.74,,24070286,2,1,3,B线,2407,24,2024,7
103-04,103-04#103@r0c0,103,220,7,0.08917762270116052,C02B241232A2,462.6,235.3,5.71,84.3,95.0,12.29,,24070294,2,1,3,B线,2407,24,2024,7
103-04,103-04#103@r0c0,103,220,8,0.04136947218259629,C02B241231F2,214.6,257.6,4.66,90.6,97.3,12.52,,24070292,2,1,3,B线,2407,24,2024,7
103-04,103-04#103@r0c0,103,220,9,0.10008867640821993,C02B241222A2,519.2,231.0,5.33,84.7,94.9,14.01,,24070270,2,1,3,B线,2407,24,2024,7
103-04,103-04#103@r0c0,103,220,10,0.0998187916875506,C02B241371C1,517.8,283.4,4.89,95.2,99.0,12.71,,24100150,2,1,3,B线,2410,24,2024,10
103-04,103-04#103@r0c0,103,220,11,0.09927902224621198,C02B241381E1,515.0,256.9,5.02,93.3,98.4,14.0,,24100172,2,1,3,B线,2410,24,2024,10
103-04,103-04#104@r26c0,104,220,1,0.10505365853658537,C02B241223A1,538.4,194.1,5.38,74.8,90.1,11.61,,24070274,2,1,3,B线,2407,24,2024,7
103-04,103-04#104@r26c0,104,220,2,0.08585365853658537,C02B241223A2,440.0,190.8,5.52,74.8,90.2,13.35,,24070275,2,1,3,B线,2407,24,2024,7
103-04,103-04#104@r26c0,104,220,3,0.059199999999999996,C02B241223B1,303.4,188.0,5.55,70.3,87.6,13.5,,24070276,2,1,3,B线,2407,24,2024,7
103-04,103-04#104@r26c0,104,220,4,0.10181463414634145,C02B241231C2,521.8,266.5,4.57,90.5,97.3,12.45,,24070287,2,1,3,B线,2407,24,2024,7
103-04,103-04#104@r26c0,104,220,5,0.06364878048780488,C02B241231D1,326.2,268.2,4.61,90.6,97.5,10.93,,24070288,2,1,3,B线,2407,24,2024,7
103-04,103-04#104@r26c0,104,220,6,0.09237073170731706,C02B241231F1,473.4,256.7,4.69,90.7,97.5,10.99,,24070291,2,1,3,B线,2407,24,2024,7
103-04,103-04#104@r26c0,104,220,7,0.10595121951219512,C02B241221D1,543.0,259.0,4.63,88.5,96.9,11.06,,24070266,2,1,3,B线,2407,24,2024,7
103-04,103-04#104@r26c0,104,220,8,0.09986341463414634,C02B241371B3,511.8,283.1,4.94,95.0,98.8,12.63,,24100149,2,1,3,B线,2410,24,2024,10
103-04,103-04#104@r26c0,104,220,9,0.07898536585365853,C02B241382B2,404.8,237.1,5.05,91.4,97.2,13.01,,24100177,2,1,3,B线,2410,24,2024,10
103-04,103-04#104@r26c0,104,220,10,0.10396097560975609,C02B241364A1,532.8,205.3,4.66,83.2,94.0,13.77,,24100144,2,1,3,B线,2410,24,2024,10
103-04,103-04#104@r26c0,104,220,11,0.10329756097560976,C02B241372A2,529.4,241.3,5.24,92.9,98.0,13.87,,24100154,2,1,3,B线,2410,24,2024,10
105,105#105@r0c0,105,,1,0.040081097941359944,C02B241381A1,205.6,295.0,4.75,92.2,97.6,12.37,,24100166,3,1,5,B线,2410,24,2024,10
105,105#105@r0c0,105,,2,0.09505614472863382,C02B241381B1,487.6,295.3,4.77,92.6,97.8,12.0,,24100167,3,1,5,B线,2410,24,2024,10
105,105#105@r0c0,105,,3,0.10024173424828448,C02B241381B2,514.2,296.2,4.75,92.7,97.8,12.34,,24100168,3,1,5,B线,2410,24,2024,10
105,105#105@r0c0,105,,4,0.09158608858390517,C02B241381C1,469.8,294.2,4.77,93.0,97.8,12.15,,24100169,3,1,5,B线,2410,24,2024,10
105,105#105@r0c0,105,,5,0.09790237055520898,C02B241381D2,502.2,269.3,4.8,92.8,98.0,13.42,,24100171,3,1,5,B线,2410,24,2024,10
105,105#105@r0c0,105,,6,0.08944167186525265,C02B241381E2,458.8,255.8,5.02,93.1,98.1,13.82,,24100173,3,1,5,B线,2410,24,2024,10
105,105#105@r0c0,105,,7,0.09876013724266999,C02B241233A3,506.6,210.5,5.76,76.4,91.4,11.57,,24070299,3,1,5,B线,2407,24,2024,7
105,105#105@r0c0,105,,8,0.08546475358702432,C02B241284A3,438.4,135.7,3.65,83.6,94.2,14.38,,24090109,3,1,5,B线,2409,24,2024,9
105,105#105@r0c0,105,,9,0.034661572052401744,C02B241371A1,177.8,289.5,4.89,94.9,98.8,13.27,,24100146,3,1,5,B线,2410,24,2024,10
105,105#105@r0c0,105,,10,0.1072988147223955,C02B241372A1,550.4,243.5,5.16,93.1,98.2,13.64,,24100153,3,1,5,B线,2410,24,2024,10
105,105#105@r0c0,105,,11,0.060823456019962564,C02B241301F2,312.0,254.9,5.49,92.6,97.6,12.54,,24090154,3,1,5,B线,2409,24,2024,9
105,105#105@r0c0,105,,12,0.0986821584529008,C02B241301E3,506.2,265.2,5.73,94.4,98.5,12.62,,24090152,3,1,5,B线,2409,24,2024,9
106,106#106@r0c0,106,,1,0.07686465137475317,C02A250021F2,404.8,250.9,5.57,88.1,97.0,12.15,,25010047,4,1,6,A线,2501,25,2025,1
106,106#106@r0c0,106,,2,0.10090384323256874,C02A241944C1,531.4,102.7,2.57,64.9,86.6,12.81,,25010009,4,1,6,A线,2501,24,2025,1
106,106#106@r0c0,106,,3,0.09786571471973264,C02A250022A1,515.4,246.6,5.52,84.2,95.1,11.66,,25010048,4,1,6,A线,2501,25,2025,1
106,106#106@r0c0,106,,4,0.0831307914324776,C02A241904B1,437.8,127.7,3.31,62.4,85.7,12.76,,24120525,4,1,6,A线,2412,24,2024,12
106,106#106@r0c0,106,,5,0.10067598359410605,C02A250022A2,530.2,242.5,5.55,82.4,94.2,11.64,,25010049,4,1,6,A线,2501,25,2025,1
106,106#106@r0c0,106,,6,0.06452225429135654,24LMB0234E1,339.8,67.0,2.11,81.5,96.3,10.75,,24020056,4,1,6,LMB(外购/旧料),2402,,2024,2
106,106#106@r0c0,106,,7,0.06824396171958073,24LMB0234G1,359.4,69.9,2.11,80.7,95.9,10.17,,24020057,4,1,6,LMB(外购/旧料),2402,,2024,2
106,106#106@r0c0,106,,8,0.09908096612486708,C02A250022A3,521.8,242.4,5.52,82.5,94.3,11.71,,25010050,4,1,6,A线,2501,25,2025,1
106,106#106@r0c0,106,,9,0.10891690718517394,24LMB0284C1,573.6,74.6,2.28,73.6,90.7,11.99,,24020200,4,1,6,LMB(外购/旧料),2402,,2024,2
106,106#106@r0c0,106,,10,0.10610663831080054,24LMB0284C4,558.8,77.2,2.24,71.3,88.8,11.96,,24020203,4,1,6,LMB(外购/旧料),2402,,2024,2
106,106#106@r0c0,106,,11,0.04086282849764545,C02A241941F1,215.2,250.2,5.71,87.3,96.3,12.36,,24120629,4,1,6,A线,2412,24,2024,12
106,106#106@r0c0,106,,12,0.05282545951693757,C02A241941G1,278.2,246.8,5.87,86.4,96.9,12.38,,24120630,4,1,6,A线,2412,24,2024,12
107,107#107@r0c0,107,,1,0.09806122054100073,C02A250024A1,506.8,151.1,4.03,77.9,94.2,11.48,,25010056,5,1,7,A线,2501,25,2025,1
107,107#107@r0c0,107,,2,0.10018962114469254,C02A250024A2,517.8,148.2,3.89,77.9,94.1,11.54,,25010057,5,1,7,A线,2501,25,2025,1
107,107#107@r0c0,107,,3,0.1017762470492628,C02A250024A3,526.0,141.9,3.7,76.9,93.7,11.63,,25010058,5,1,7,A线,2501,25,2025,1
107,107#107@r0c0,107,,4,0.09945435548159902,C02A250024B1,514.0,112.0,2.96,72.6,91.9,12.27,,25010059,5,1,7,A线,2501,25,2025,1
107,107#107@r0c0,107,,5,0.09771293680585116,C02A250024B2,505.0,106.8,2.83,71.2,91.5,12.46,,25010060,5,1,7,A线,2501,25,2025,1
107,107#107@r0c0,107,,6,0.0996865446383654,C02A250022B1,515.2,234.6,5.57,79.7,93.3,11.77,,25010051,5,1,7,A线,2501,25,2025,1
107,107#107@r0c0,107,,7,0.10692310669091754,23LMB2334C3,552.6,69.1,2.24,67.7,87.4,11.81,,23120403,5,1,7,LMB(外购/旧料),2312,,2023,12
107,107#107@r0c0,107,,8,0.09980263921674858,C02A250011D1,515.8,265.0,5.6,88.1,97.6,12.41,,25010018,5,1,7,A线,2501,25,2025,1
107,107#107@r0c0,107,,9,0.09709376572114083,C02A250031F3,501.8,259.3,5.41,89.1,97.8,10.87,,25010072,5,1,7,A线,2501,25,2025,1
107,107#107@r0c0,107,,10,0.09929956271042144,C02A250014B4,513.2,114.1,2.93,77.8,94.4,13.18,,25010034,5,1,7,A线,2501,25,2025,1
108,108#108@r0c0,108,,1,0.06999246540032518,C02A250034C2,353.0,96.0,2.38,68.2,89.2,12.04,,25010088,6,1,8,A线,2501,25,2025,1
108,108#108@r0c0,108,,2,0.10048776618947536,C02A241944A1,506.8,115.9,2.99,70.2,90.0,12.84,,25010004,6,1,8,A线,2501,24,2025,1
108,108#108@r0c0,108,,3,0.10663441329262005,C02A241944A2,537.8,112.0,2.99,70.6,90.5,12.89,,25010005,6,1,8,A线,2501,24,2025,1
108,108#108@r0c0,108,,4,0.10496887020660665,C02A241944A3,529.4,114.0,2.93,69.4,89.7,12.88,,25010006,6,1,8,A线,2501,24,2025,1
108,108#108@r0c0,108,,5,0.06340960463179601,C02A241944A4,319.8,112.3,2.87,68.8,89.4,12.9,,25010007,6,1,8,A线,2501,24,2025,1
108,108#108@r0c0,108,,6,0.10393781972478885,C02A250044A1,524.2,158.0,3.99,80.4,94.6,11.15,,25010108,6,1,8,A线,2501,25,2025,1
108,108#108@r0c0,108,,7,0.10147916088353096,C02A250044A2,511.8,158.4,4.03,79.8,94.1,11.04,,25010109,6,1,8,A线,2501,25,2025,1
108,108#108@r0c0,108,,8,0.08403061426815245,C02A250044A3,423.8,155.7,3.97,80.0,94.4,11.13,,25010110,6,1,8,A线,2501,25,2025,1
108,108#108@r0c0,108,,9,0.06313201411746044,C02A250011E3,318.4,262.3,5.84,85.6,96.7,12.17,,25010021,6,1,8,A线,2501,25,2025,1
108,108#108@r0c0,108,,10,0.10362057342269106,C02A250031F1,522.6,260.3,5.33,89.5,97.9,10.94,,25010070,6,1,8,A线,2501,25,2025,1
108,108#108@r0c0,108,,11,0.09830669786255306,C02A250032A2,495.8,248.3,5.55,83.0,95.1,11.08,,25010074,6,1,8,A线,2501,25,2025,1
109,109#109@r0c0,109,,1,0.09771244399025235,C02A250044B1,497.2,114.1,2.87,74.9,91.6,12.03,,25010111,7,1,9,A线,2501,25,2025,1
109,109#109@r0c0,109,,2,0.10290071535256663,C02A250044B2,523.6,112.7,2.87,73.1,90.7,12.02,,25010112,7,1,9,A线,2501,25,2025,1
109,109#109@r0c0,109,,3,0.09401776589890733,C02A250044C1,478.4,111.0,2.77,73.0,90.5,12.18,,25010113,7,1,9,A线,2501,25,2025,1
109,109#109@r0c0,109,,4,0.06709378193538244,C02A250044C2,341.4,109.7,2.7,72.2,90.0,12.17,,25010114,7,1,9,A线,2501,25,2025,1
109,109#109@r0c0,109,,5,0.09610093546104867,C02A250023A1,489.0,190.3,5.13,73.8,91.2,11.62,,25010053,7,1,9,A线,2501,25,2025,1
109,109#109@r0c0,109,,6,0.09987422372454996,C02A250043B1,508.2,204.4,5.68,77.1,92.6,11.94,,25010107,7,1,9,A线,2501,25,2025,1
109,109#109@r0c0,109,,7,0.09897020674475278,C02A250032A1,503.6,258.3,5.35,87.4,97.0,10.68,,25010073,7,1,9,A线,2501,25,2025,1
109,109#109@r0c0,109,,8,0.09975630846631556,C02A250014B1,507.6,117.1,3.06,77.8,94.2,13.22,,25010031,7,1,9,A线,2501,25,2025,1
109,109#109@r0c0,109,,9,0.10038518984356577,C02A241914A1,510.8,117.3,2.93,73.2,92.6,12.95,,24120550,7,1,9,A线,2412,24,2024,12
109,109#109@r0c0,109,,10,0.04783428975709457,C02A241851A1,243.4,249.9,4.75,81.8,93.4,10.74,,24120385,7,1,9,A线,2412,24,2024,12
109,109#109@r0c0,109,,11,0.09535413882556404,C02A241822B1,485.2,229.1,4.91,74.6,91.4,10.93,,24120310,7,1,9,A线,2412,24,2024,12
110,110#110@r0c0,110,,1,0.10368618174650109,C02A241882C1,526.0,211.4,5.24,71.2,90.7,12.63,,24120468,8,1,10,A线,2412,24,2024,12
110,110#110@r0c0,110,,2,0.09808791642026415,C02A241882C2,497.6,204.3,5.16,70.5,90.2,12.85,,24120469,8,1,10,A线,2412,24,2024,12
110,110#110@r0c0,110,,3,0.09138576779026218,C02A241882C3,463.6,205.2,5.19,69.4,89.4,12.89,,24120470,8,1,10,A线,2412,24,2024,12
110,110#110@r0c0,110,,4,0.0775478020894934,C02A241882D1,393.4,202.9,5.13,69.0,89.1,12.85,,24120471,8,1,10,A线,2412,24,2024,12
110,110#110@r0c0,110,,5,0.09860043366844076,C02A241921E2,500.2,225.2,5.0,89.4,97.7,12.73,,24120566,8,1,10,A线,2412,24,2024,12
110,110#110@r0c0,110,,6,0.09580130100532229,C02A241921E3,486.0,218.5,5.05,87.4,96.9,14.21,,24120567,8,1,10,A线,2412,24,2024,12
110,110#110@r0c0,110,,7,0.1023457520205007,C02A241943A2,519.2,162.5,4.41,65.0,87.2,13.912,,25010002,8,1,10,A线,2501,24,2025,1
110,110#110@r0c0,110,,8,0.10210920559826532,C02A241501C3,518.0,284.0,4.55,86.0,96.4,14.18,,24110164,8,1,10,A线,2411,24,2024,11
110,110#110@r0c0,110,,9,0.09946777054997044,C02A241932A1,504.6,219.1,4.97,84.7,96.1,12.62,,24120601,8,1,10,A线,2412,24,2024,12
110,110#110@r0c0,110,,10,0.03757145673171693,C02A250061A1,190.6,262.7,4.69,90.7,98.2,12.99,,25010147,8,1,10,A线,2501,25,2025,1
110,110#110@r0c0,110,,11,0.09339641237926277,C02A241921F1,473.8,217.2,5.08,87.3,97.0,12.46,,24120568,8,1,10,A线,2412,24,2024,12
110,110#111@r0c9,111,,1,0.07890365448504984,C02A241921F2,399.0,216.4,5.05,87.2,96.9,,,24120569,8,1,10,A线,2412,24,2024,12
110,110#111@r0c9,111,,2,0.04825185888308812,C02A241921F3,244.0,220.9,5.11,87.1,96.8,,,24120570,8,1,10,A线,2412,24,2024,12
110,110#111@r0c9,111,,3,0.09717607973421927,C02A241932A4,491.4,214.0,5.13,83.2,95.2,,,24120604,8,1,10,A线,2412,24,2024,12
110,110#111@r0c9,111,,4,0.0960686600221484,C02A241932B1,485.8,209.3,5.41,80.4,94.2,,,24120605,8,1,10,A线,2412,24,2024,12
110,110#111@r0c9,111,,5,0.09753203607024205,C02A241921E1,493.2,229.5,5.05,89.3,97.7,,,24120565,8,1,10,A线,2412,24,2024,12
110,110#111@r0c9,111,,6,0.09741338395823446,C02A241883A1,492.6,154.3,4.2,63.3,86.7,,,24120472,8,1,10,A线,2412,24,2024,12
110,110#111@r0c9,111,,7,0.10389969941464958,C02A250062B3,525.4,222.7,5.35,79.2,93.6,,,25010165,8,1,10,A线,2501,25,2025,1
110,110#111@r0c9,111,,8,0.048330960291093183,C02A250062B4,244.4,214.7,5.11,79.0,93.6,,,25010166,8,1,10,A线,2501,25,2025,1
110,110#111@r0c9,111,,9,0.04568106312292359,C02A250051A1,231.0,229.4,4.17,81.0,93.9,,,25010115,8,1,10,A线,2501,25,2025,1
110,110#111@r0c9,111,,10,0.09591045720613826,C02A250033A2,485.0,181.2,4.86,60.4,84.7,,,25010081,8,1,10,A线,2501,25,2025,1
110,110#111@r0c9,111,,11,0.09417022623002688,C02A241902B1,476.2,235.1,5.11,79.2,93.2,,,24120514,8,1,10,A线,2412,24,2024,12
110,110#111@r0c9,111,,12,0.09666192058218637,C02A241661B1,488.8,296.4,4.72,89.9,96.8,,,24110491,8,1,10,A线,2411,24,2024,11
115,115#115@r0c0,115,,1,0.09767826875320273,C02A241893A1,495.6,169.3,4.08,62.3,85.4,,,24120495,9,1,15,A线,2412,24,2024,12
115,115#115@r0c0,115,,2,0.0974417596278923,C02A241893A3,494.4,163.7,3.94,62.0,85.3,,,24120497,9,1,15,A线,2412,24,2024,12
115,115#115@r0c0,115,,3,0.09026764949347629,C02A241841C2,458.0,257.0,5.09,88.3,96.7,,,24120366,9,1,15,A线,2412,24,2024,12
115,115#115@r0c0,115,,4,0.09976743269344475,C02A241911C1,506.2,269.3,5.08,89.0,97.3,,,24120532,9,1,15,A线,2412,24,2024,12
115,115#115@r0c0,115,,5,0.042571642555875276,C02A250011A1,216.0,163.1,5.66,86.0,96.9,,,25010011,9,1,15,A线,2501,25,2025,1
115,115#115@r0c0,115,,6,0.09921557806772044,C02A241942A1,503.4,235.5,5.87,78.7,93.3,,,24120633,9,1,15,A线,2412,24,2024,12
115,115#115@r0c0,115,,7,0.10027986913161732,C02A241942A3,508.8,232.4,5.73,75.6,91.8,,,24120635,9,1,15,A线,2412,24,2024,12
115,115#115@r0c0,115,,8,0.09878197800465134,C02A241911E3,501.2,234.1,5.22,81.8,94.6,,,24120540,9,1,15,A线,2412,24,2024,12
115,115#115@r0c0,115,,9,0.09495841381213292,C02A241831G1,481.8,238.9,4.89,83.6,95.7,,,24120338,9,1,15,A线,2412,24,2024,12
115,115#115@r0c0,115,,10,0.08683826717647523,C02A250061F1,440.6,234.4,5.11,89.3,97.7,,,25010158,9,1,15,A线,2501,25,2025,1
115,115#115@r0c0,115,,11,0.09219914068351137,C02A250053A1,467.8,164.5,4.38,69.2,88.6,,,25010134,9,1,15,A线,2501,25,2025,1
116,116#116@r0c0,116,,1,0.10057038738810109,C02A250064A3,507.8,102.9,2.77,78.2,94.6,,,25010172,10,1,16,A线,2501,25,2025,1
116,116#116@r0c0,116,,2,0.10496712350471363,C02A250064A4,530.0,104.9,2.74,78.8,95.0,,,25010173,10,1,16,A线,2501,25,2025,1
116,116#116@r0c0,116,,3,0.09031133644933852,C02A250073A3,456.0,152.5,3.94,71.9,88.3,,,25010197,10,1,16,A线,2501,25,2025,1
116,116#116@r0c0,116,,4,0.1087697060920542,C02A250074A2,549.2,104.4,2.64,80.0,94.1,,,25010199,10,1,16,A线,2501,25,2025,1
116,116#116@r0c0,116,,5,0.058266656103937255,C02A250064C1,294.2,103.4,2.61,75.3,93.0,,,25010176,10,1,16,A线,2501,25,2025,1
116,116#116@r0c0,116,,6,0.10053077715281629,C02A241933A1,507.6,189.0,5.13,63.4,86.1,,,24120607,10,1,16,A线,2412,24,2024,12
116,116#116@r0c0,116,,7,0.08175552562782223,C02A241931F1,412.8,239.8,4.8,82.0,94.4,,,24120598,10,1,16,A线,2412,24,2024,12
116,116#116@r0c0,116,,8,0.0985898756238612,C02A241922A1,497.8,204.7,5.02,73.2,90.0,,,24120571,10,1,16,A线,2412,24,2024,12
116,116#116@r0c0,116,,9,0.09779767091816526,C02A241922A2,493.8,202.0,5.02,72.4,89.6,,,24120572,10,1,16,A线,2412,24,2024,12
116,116#116@r0c0,116,,10,0.15844094113919038,,800.0,167.0,3.8,76.0,,,,,10,1,16,无批号(计划/虚拟行),,,,
117,117#117-2@r0c0,117-2,,1,0.10717434869739478,C02A250054B2,534.8,129.4,3.18,76.8,92.9,10.91,,25010140,11,1,17,A线,2501,25,2025,1
117,117#117-2@r0c0,117-2,,2,0.10432865731462926,C02A250054B3,520.6,125.2,3.12,76.5,92.7,11.02,,25010141,11,1,17,A线,2501,25,2025,1
117,117#117-2@r0c0,117-2,,3,0.10324649298597195,C02A250054C1,515.2,122.2,3.03,76.6,93.0,11.12,,25010142,11,1,17,A线,2501,25,2025,1
117,117#117-2@r0c0,117-2,,4,0.0931062124248497,C02A250052B1,464.6,236.4,5.49,82.5,95.3,11.44,,25010130,11,1,17,A线,2501,25,2025,1
117,117#117-2@r0c0,117-2,,5,0.04236472945891784,C02A250052C3,211.4,209.9,5.52,71.7,90.2,12.19,,25010133,11,1,17,A线,2501,25,2025,1
117,117#117-2@r0c0,117-2,,6,0.0903807615230461,C02A250014A1,451.0,133.2,3.31,75.3,92.4,13.69,,25010029,11,1,17,A线,2501,25,2025,1
117,117#117-2@r0c0,117-2,,7,0.05418837675350701,C02A250014A2,270.4,130.3,3.24,75.9,93.0,13.49,,25010030,11,1,17,A线,2501,25,2025,1
117,117#117-2@r0c0,117-2,,8,0.10308617234468938,C02A241914A4,514.4,110.6,2.8,63.0,87.2,12.55,,24120553,11,1,17,A线,2412,24,2024,12
117,117#117-2@r0c0,117-2,,9,0.10128256513026052,C02A250051F1,505.4,247.8,5.66,86.3,97.1,11.65,,25010126,11,1,17,A线,2501,25,2025,1
117,117#117-2@r0c0,117-2,,10,0.10296593186372745,C02A250051F2,513.8,245.8,5.68,86.0,96.9,11.59,,25010127,11,1,17,A线,2501,25,2025,1
117,117#117-2@r0c0,117-2,,11,0.062164328657314624,C02A241944B1,310.2,105.8,2.64,64.0,86.3,12.58,,25010008,11,1,17,A线,2501,24,2025,1
117,117#117-2@r0c0,117-2,,12,0.03571142284569138,C02A241734C3,178.2,113.1,2.77,63.4,87.0,11.94,,24120131,11,1,17,A线,2412,24,2024,12
117,117#117-1@r0c9,117-1,,1,0.10160003176241712,C02A250033A1,511.8,187.9,5.0,61.9,85.5,10.99,,25010080,11,1,17,A线,2501,25,2025,1
117,117#117-1@r0c9,117-1,,2,0.0589986898002938,C02A250033A3,297.2,180.1,4.89,60.3,84.6,10.88,,25010082,11,1,17,A线,2501,25,2025,1
117,117#117-1@r0c9,117-1,,3,0.1029499344900147,C02A250063A1,518.6,153.6,3.73,79.5,93.8,11.73,,25010167,11,1,17,A线,2501,25,2025,1
117,117#117-1@r0c9,117-1,,4,0.10167943780521699,C02A250063A2,512.2,151.4,3.65,79.1,93.4,11.68,,25010168,11,1,17,A线,2501,25,2025,1
117,117#117-1@r0c9,117-1,,5,0.09592249970222734,C02A250063B1,483.2,148.3,3.61,79.0,93.5,11.8,,25010169,11,1,17,A线,2501,25,2025,1
117,117#117-1@r0c9,117-1,,6,0.10263231031881527,C02A250064A1,517.0,106.7,2.74,79.4,95.2,12.12,,25010170,11,1,17,A线,2501,25,2025,1
117,117#117-1@r0c9,117-1,,7,0.10557033390240997,C02A250064A2,531.8,104.5,2.74,78.3,94.7,11.99,,25010171,11,1,17,A线,2501,25,2025,1
117,117#117-1@r0c9,117-1,,8,0.09207130662643428,C02A241831G3,463.8,238.4,4.89,82.6,94.6,12.69,,24120340,11,1,17,A线,2412,24,2024,12
117,117#117-1@r0c9,117-1,,9,0.0496684797713106,C02A241931F2,250.2,239.0,4.72,81.6,94.0,12.04,,24120599,11,1,17,A线,2412,24,2024,12
117,117#117-1@r0c9,117-1,,10,0.09774883868662405,C02A241932A2,492.4,217.2,5.13,84.1,95.7,12.68,,24120602,11,1,17,A线,2412,24,2024,12
117,117#117-1@r0c9,117-1,,11,0.056695914559097955,C02A250054D1,285.6,105.0,2.64,76.6,93.1,11.71,,25010145,11,1,17,A线,2501,25,2025,1
117,117#117-1@r0c9,117-1,,12,0.03446222257513797,C02A250054E1,173.6,102.7,2.74,76.3,93.1,11.29,,25010146,11,1,17,A线,2501,25,2025,1
118,118#118@r0c0,118,,1,0.4918250950570342,C02A241893B1,517.4,144.3,3.53,71.8,90.4,,,24120498,12,1,18,A线,2412,24,2024,12
118,118#118@r0c0,118,,2,0.5081749049429658,C02A241923A1,534.6,130.4,3.31,75.0,92.3,,,24120577,12,1,18,A线,2412,24,2024,12
119-20,119-20#119@r0c0,119,,1,,C02A241802A1,0.0,233.9,4.77,85.1,96.7,,,24120254,13,1,19,A线,2412,24,2024,12
119-20,119-20#119@r0c0,119,,2,0.06583278472679395,C02A241803A3,300.0,223.3,5.35,74.7,92.1,,,24120263,13,1,19,A线,2412,24,2024,12
119-20,119-20#119@r0c0,119,,3,0.10528856703971912,C02A241823B3,479.8,207.4,5.24,70.2,89.1,,,24120319,13,1,19,A线,2412,24,2024,12
119-20,119-20#119@r0c0,119,,4,0.08997147245995173,C02A241823B4,410.0,208.5,5.02,71.3,89.6,,,24120320,13,1,19,A线,2412,24,2024,12
119-20,119-20#119@r0c0,119,,5,0.1076585472898837,C02A241832A2,490.6,204.9,4.75,75.3,91.7,,,24120342,13,1,19,A线,2412,24,2024,12
119-20,119-20#119@r0c0,119,,6,0.10805354399824445,C02A241932A3,492.4,221.1,5.13,83.9,95.6,,,24120603,13,1,19,A线,2412,24,2024,12
119-20,119-20#119@r0c0,119,,7,0.11683124862848365,C02A250012C1,532.4,207.7,5.13,73.1,91.5,,,25010025,13,1,19,A线,2501,25,2025,1
119-20,119-20#119@r0c0,119,,8,0.10599078341013825,C02A241843A1,483.0,160.4,4.29,69.2,89.2,,,24120374,13,1,19,A线,2412,24,2024,12
119-20,119-20#119@r0c0,119,,9,0.11362738643844633,C02A241811E2,517.8,252.6,5.02,90.1,97.9,,,24120280,13,1,19,A线,2412,24,2024,12
119-20,119-20#119@r0c0,119,,10,0.11490015360983104,C02A241841E1,523.6,247.7,5.19,85.5,96.4,,,24120369,13,1,19,A线,2412,24,2024,12
119-20,119-20#119@r0c0,119,,11,0.07184551239850778,C02A250061F2,327.4,236.5,5.0,88.6,97.3,,,25010159,13,1,19,A线,2501,25,2025,1
119-20,119-20#120@r0c9,120,,1,0.10210703256323052,C02A250072A1,522.4,236.5,5.3,86.1,96.6,,,25010189,13,1,19,A线,2501,25,2025,1
119-20,119-20#120@r0c9,120,,2,0.10339705249990228,C02A250072A2,529.0,235.4,5.27,84.2,95.6,,,25010190,13,1,19,A线,2501,25,2025,1
119-20,119-20#120@r0c9,120,,3,0.07212384191392049,C02A250081G1,369.0,244.8,5.35,80.2,93.4,,,25010217,13,1,19,A线,2501,25,2025,1
119-20,119-20#120@r0c9,120,,4,0.10245885618232282,C02A250091E2,524.2,239.6,5.3,80.5,94.0,,,25010241,13,1,19,A线,2501,25,2025,1
119-20,119-20#120@r0c9,120,,5,0.10300613736757751,C02A250101F1,527.0,247.5,5.27,89.1,97.1,,,25010266,13,1,19,A线,2501,25,2025,1
119-20,119-20#120@r0c9,120,,6,0.09440600445643252,C02A250093A2,483.0,156.5,3.97,69.1,87.8,,,25010250,13,1,19,A线,2501,25,2025,1
119-20,119-20#120@r0c9,120,,7,0.09987881630897932,C02A241832C1,511.0,186.2,4.52,73.5,91.3,,,24120346,13,1,19,A线,2412,24,2024,12
119-20,119-20#120@r0c9,120,,8,0.08314764864547906,C02A250053A3,425.4,164.2,4.32,69.1,88.7,,,25010136,13,1,19,A线,2501,25,2025,1
119-20,119-20#120@r0c9,120,,9,0.09643876314452132,C02A241941H1,493.4,247.0,5.79,86.8,97.1,,,24120631,13,1,19,A线,2412,24,2024,12
119-20,119-20#120@r0c9,120,,10,0.061178218208826865,C02A250071E3,313.0,239.9,5.24,86.5,96.8,,,25010187,13,1,19,A线,2501,25,2025,1
119-20,119-20#120@r0c9,120,,11,0.08185762870880732,C02A241832B2,418.8,176.7,4.29,66.3,87.2,,,24120345,13,1,19,A线,2412,24,2024,12
121-23,121-23#121@r0c0,121,,1,0.09631683787056203,C02A250082C1,493.2,215.9,5.24,60.1,83.1,,,25010298,14,1,21,A线,2501,25,2025,1
121-23,121-23#121@r0c0,121,,2,0.09682459086825762,C02A250082C2,495.8,216.0,5.24,60.1,83.2,,,25010299,14,1,21,A线,2501,25,2025,1
121-23,121-23#121@r0c0,121,,3,0.06678904815841893,C02A250082C3,342.0,208.9,5.22,59.3,82.6,,,25010300,14,1,21,A线,2501,25,2025,1
121-23,121-23#121@r0c0,121,,4,0.08573214076475412,C02A241501E1,439.0,266.3,4.63,76.6,92.5,,,25010301,14,1,21,A线,2501,24,2025,1
121-23,121-23#121@r0c0,121,,5,0.10858102566105533,C02A241521C2,556.0,273.1,4.66,86.9,96.6,,,25010302,14,1,21,A线,2501,24,2025,1
121-23,121-23#121@r0c0,121,,6,0.09834784986134437,C02A241591B1,503.6,287.4,4.82,89.1,97.9,,,25010303,14,1,21,A线,2501,24,2025,1
121-23,121-23#121@r0c0,121,,7,0.09534038979807052,C02A241691C3,488.2,281.1,4.94,91.5,98.5,,,24120473,14,1,21,A线,2412,24,2024,12
121-23,121-23#121@r0c0,121,,8,0.03933132835995781,C02A241891A1,201.4,271.1,4.86,87.8,96.5,,,24120474,14,1,21,A线,2412,24,2024,12
121-23,121-23#121@r0c0,121,,9,0.03429285630590165,C02A241731A1,175.6,262.7,4.72,84.6,96.5,,,25010153,14,1,21,A线,2501,24,2025,1
121-23,121-23#121@r0c0,121,,10,0.06042260672577431,C02A241761A1,309.4,283.5,4.82,91.1,98.0,,,24120627,14,1,21,A线,2412,24,2024,12
121-23,121-23#121@r0c0,121,,11,0.0444479162598133,C02A250071A1,227.6,268.8,4.8,87.9,96.8,,,24110292,14,1,21,A线,2411,25,2024,11
121-23,121-23#121@r0c0,121,,12,0.07385853220325743,C02A250012B1,378.2,218.0,5.27,73.5,91.7,,,,14,1,21,A线,,25,,
121-23,121-23#121@r0c0,121,,13,0.09971487716283248,C02A241681C3,510.6,283.0,5.02,90.6,98.2,,,,14,1,21,A线,,24,,
121-23,121-23#122@r0c8,122,,1,0.1042031183171974,C02A250112A1,536.0,231.1,5.22,86.5,96.7,,,25010298,14,1,21,A线,2501,25,2025,1
121-23,121-23#122@r0c8,122,,2,0.10513628057078424,C02A250112A2,540.8,228.2,5.27,85.1,96.1,,,25010299,14,1,21,A线,2501,25,2025,1
121-23,121-23#122@r0c8,122,,3,0.10276449317625103,C02A250112A3,528.6,227.5,5.27,84.2,94.9,,,25010300,14,1,21,A线,2501,25,2025,1
121-23,121-23#122@r0c8,122,,4,0.105058517049652,C02A250112B1,540.4,213.1,5.27,77.2,92.5,,,25010301,14,1,21,A线,2501,25,2025,1
121-23,121-23#122@r0c8,122,,5,0.10233679381002371,C02A250112B2,526.4,209.3,5.22,75.4,91.6,,,25010302,14,1,21,A线,2501,25,2025,1
121-23,121-23#122@r0c8,122,,6,0.08091294373809245,C02A250113A1,416.2,191.1,4.97,75.3,91.3,,,25010303,14,1,21,A线,2501,25,2025,1
121-23,121-23#122@r0c8,122,,7,0.09821532719001516,C02A241883A2,505.2,157.3,4.17,64.3,87.4,,,24120473,14,1,21,A线,2412,24,2024,12
121-23,121-23#122@r0c8,122,,8,0.08635639021734903,C02A241883A3,444.2,158.0,4.15,63.7,87.1,,,24120474,14,1,21,A线,2412,24,2024,12
121-23,121-23#122@r0c8,122,,9,0.06026672887748357,C02A250061D1,310.0,250.8,4.89,91.4,98.6,,,25010153,14,1,21,A线,2501,25,2025,1
121-23,121-23#122@r0c8,122,,10,0.05598973521521054,C02A241941H2,288.0,243.8,5.81,86.5,97.0,,,24120627,14,1,21,A线,2412,24,2024,12
121-23,121-23#122@r0c8,122,,11,0.09875967183794082,C02A241561B1,508.0,278.4,4.57,89.4,98.4,,,24110292,14,1,21,A线,2411,24,2024,11
121-23,121-23#123@r26c0,123,,1,0.03811308965948141,C02A250113A2,195.2,174.8,4.63,75.8,91.7,,,25010304,14,1,21,A线,2501,25,2025,1
121-23,121-23#123@r26c0,123,,2,0.08985473289597,C02A250113B1,460.2,165.8,4.57,75.9,91.6,,,25010305,14,1,21,A线,2501,25,2025,1
121-23,121-23#123@r26c0,123,,3,0.05385035926273039,C02A250113B2,275.8,167.9,4.61,75.8,91.5,,,25010306,14,1,21,A线,2501,25,2025,1
121-23,121-23#123@r26c0,123,,4,0.10203842549203374,C02A250111E1,522.6,257.7,5.11,91.2,98.5,,,25010295,14,1,21,A线,2501,25,2025,1
121-23,121-23#123@r26c0,123,,5,0.0746641674476726,C02A250111E2,382.4,249.3,5.16,90.9,98.4,,,25010296,14,1,21,A线,2501,25,2025,1
121-23,121-23#123@r26c0,123,,6,0.1049671977507029,C02A250103A1,537.6,169.3,4.23,65.3,85.3,,,25010277,14,1,21,A线,2501,25,2025,1
121-23,121-23#123@r26c0,123,,7,0.10652920962199312,C02A250091E4,545.6,238.3,5.3,79.1,93.4,,,25010243,14,1,21,A线,2501,25,2025,1
121-23,121-23#123@r26c0,123,,8,0.044478288034989065,C02A250091E5,227.8,234.6,5.49,76.7,92.0,,,25010244,14,1,21,A线,2501,25,2025,1
121-23,121-23#123@r26c0,123,,9,0.09715713839425179,C02A250082A1,497.6,240.6,5.35,79.6,93.0,,,25010218,14,1,21,A线,2501,25,2025,1
121-23,121-23#123@r26c0,123,,10,0.0859106529209622,C02A250082A2,440.0,243.0,5.38,78.0,92.5,,,25010219,14,1,21,A线,2501,25,2025,1
121-23,121-23#123@r26c0,123,,11,0.10004686035613869,C02A241922B1,512.4,186.8,4.75,64.0,85.9,,,24120574,14,1,21,A线,2412,24,2024,12
121-23,121-23#123@r26c0,123,,12,0.10238987816307403,C02A241921D1,524.4,250.0,5.0,90.6,98.0,,,24120562,14,1,21,A线,2412,24,2024,12
124-26,124-26#124@r0c0,124,,1,0.09773420311112826,C02A241934B1,506.4,99.7,2.74,59.3,83.5,,,24120615,15,1,24,A线,2412,24,2024,12
124-26,124-26#124@r0c0,124,,2,0.10333114602231057,C02A241934B2,535.4,95.5,2.64,59.3,83.6,,,24120616,15,1,24,A线,2412,24,2024,12
124-26,124-26#124@r0c0,124,,3,0.07681321650519166,C02A250104C1,398.0,79.0,2.17,72.3,91.6,,,25010284,15,1,24,A线,2501,25,2025,1
124-26,124-26#124@r0c0,124,,4,0.06808970548500407,C02A250104C2,352.8,76.9,2.17,72.4,91.7,,,25010285,15,1,24,A线,2501,25,2025,1
124-26,124-26#124@r0c0,124,,5,0.09622881846605166,C02A241934A1,498.6,125.0,3.46,66.6,87.2,,,24120611,15,1,24,A线,2412,24,2024,12
124-26,124-26#124@r0c0,124,,6,0.10560852279306752,C02A241894A3,547.2,87.2,2.44,70.4,90.5,,,24120502,15,1,24,A线,2412,24,2024,12
124-26,124-26#124@r0c0,124,,7,0.08163816729069365,C02A241864A3,423.0,114.4,3.36,69.2,88.9,,,24120422,15,1,24,A线,2412,24,2024,12
124-26,124-26#124@r0c0,124,,8,0.106766510981588,C02A250074B1,553.2,64.8,1.94,74.3,92.0,,,25010201,15,1,24,A线,2501,25,2025,1
124-26,124-26#124@r0c0,124,,9,0.09611301964719961,C02A241852B3,498.0,164.9,4.57,63.3,86.8,,,24120400,15,1,24,A线,2412,24,2024,12
124-26,124-26#124@r0c0,124,,10,0.1099702783031613,C02A241404E1,569.8,63.1,1.8,72.7,91.2,,,24100238,15,1,24,A线,2410,24,2024,10
124-26,124-26#124@r0c0,124,,11,0.05770641139460378,C02A250093A3,299.0,149.3,3.79,70.8,88.7,,,25010251,15,1,24,A线,2501,25,2025,1
124-26,124-26#125@r0c9,125,,1,0.10757041487092421,C02A241853A2,494.2,146.7,3.89,59.5,84.3,,,24120402,15,1,24,A线,2412,24,2024,12
124-26,124-26#125@r0c9,125,,2,0.11697357537765007,23LMB1344C2,537.4,64.1,2.38,63.0,84.0,,,23070415,15,1,24,LMB(外购/旧料),2307,,2023,7
124-26,124-26#125@r0c9,125,,3,0.09028775412476601,C02A241844C3,414.8,92.8,2.61,49.4,76.6,,,24120382,15,1,24,A线,2412,24,2024,12
124-26,124-26#125@r0c9,125,,4,0.12315528274781246,C02A241524C2,565.8,79.3,1.82,83.9,97.3,,,24110229,15,1,24,A线,2411,24,2024,11
124-26,124-26#125@r0c9,125,,5,0.07875146924382918,C02A241524C3,361.8,66.4,1.68,83.7,97.3,,,24110230,15,1,24,A线,2411,24,2024,11
124-26,124-26#125@r0c9,125,,6,0.11296852553219278,C02A241864A1,519.0,119.8,3.4,69.5,89.2,,,24120420,15,1,24,A线,2412,24,2024,12
124-26,124-26#125@r0c9,125,,7,0.11148839841539333,C02A241864A2,512.2,118.6,3.36,69.9,89.5,,,24120421,15,1,24,A线,2412,24,2024,12
124-26,124-26#125@r0c9,125,,8,0.258804579687432,,1189.0,95.0,2.63,68.0,88.0,,,,15,1,24,无批号(计划/虚拟行),,,,
124-26,124-26#126@r26c0,126,,1,0.08819551777434312,C02A241861A1,182.6,269.4,5.22,81.5,94.6,,,24120406,15,1,24,A线,2412,24,2024,12
124-26,124-26#126@r26c0,126,,2,0.1936823802163833,C02A241861B1,401.0,265.8,5.13,82.9,94.8,,,24120407,15,1,24,A线,2412,24,2024,12
124-26,124-26#126@r26c0,126,,3,0.24613601236476043,C02A241861C1,509.6,255.6,4.91,83.0,95.2,,,24120408,15,1,24,A线,2412,24,2024,12
124-26,124-26#126@r26c0,126,,4,0.23454404945904173,C02A241661C1,485.6,297.7,4.66,92.5,98.4,,,24110493,15,1,24,A线,2411,24,2024,11
124-26,124-26#126@r26c0,126,,5,0.2374420401854714,C02A241873A1,491.6,196.5,5.08,62.5,85.9,,,24120443,15,1,24,A线,2412,24,2024,12
127,127#127@r0c0,127,200,1,0.09628318584070797,C02A250123A2,489.6,187.7,5.66,62.8,86.3,,,25010331,16,1,27,A线,2501,25,2025,1
127,127#127@r0c0,127,200,2,0.04385447394296952,C02A250123A3,223.0,182.5,5.66,62.0,85.1,,,25010332,16,1,27,A线,2501,25,2025,1
127,127#127@r0c0,127,200,3,0.1017109144542773,C02A250124A1,517.2,151.3,4.11,71.5,90.6,,,25010333,16,1,27,A线,2501,25,2025,1
127,127#127@r0c0,127,200,4,0.09498525073746313,C02A250124A2,483.0,150.6,4.15,71.1,90.2,,,25010334,16,1,27,A线,2501,25,2025,1
127,127#127@r0c0,127,200,5,0.09789577187807276,C02A241851C1,497.8,247.6,4.82,91.0,98.5,,,24120389,16,1,27,A线,2412,24,2024,12
127,127#127@r0c0,127,200,6,0.09895771878072762,C02A241871D1,503.2,268.4,5.19,90.9,98.2,,,24120431,16,1,27,A线,2412,24,2024,12
127,127#127@r0c0,127,200,7,0.0952212389380531,C02A241871D2,484.2,270.8,5.22,90.1,97.5,,,24120432,16,1,27,A线,2412,24,2024,12
127,127#127@r0c0,127,200,8,0.05750245821042281,C02A241912B2,292.4,215.9,5.3,68.8,88.7,,,24120546,16,1,27,A线,2412,24,2024,12
127,127#127@r0c0,127,200,9,0.07000983284169125,C02A250102C3,356.0,206.2,5.33,67.2,87.3,,,25010275,16,1,27,A线,2501,25,2025,1
127,127#127@r0c0,127,200,10,0.10053097345132743,C02A241862B2,511.2,234.2,5.3,72.8,90.0,,,24120416,16,1,27,A线,2412,24,2024,12
127,127#127@r0c0,127,200,11,0.10080629301868241,C02A250071E1,512.6,240.0,4.57,89.2,97.6,,,25010185,16,1,27,A线,2501,25,2025,1
127,127#127@r0c0,127,200,12,0.04224188790560472,C02A241931A1,214.8,260.4,5.02,83.9,94.4,,,24120586,16,1,27,A线,2412,24,2024,12
128,128#128@r0c0,128,,1,0.06665635034237301,C02A250054C3,344.6,102.7,2.64,75.6,92.6,11.81,,25010144,17,1,28,A线,2501,25,2025,1
128,128#128@r0c0,128,,2,0.10437541104104607,C02A250064B1,539.6,99.5,2.54,74.1,92.6,12.28,,25010174,17,1,28,A线,2501,25,2025,1
128,128#128@r0c0,128,,3,0.09981043754110411,C02A250074A1,516.0,106.0,2.7,79.4,93.8,11.5,,25010198,17,1,28,A线,2501,25,2025,1
128,128#128@r0c0,128,,4,0.10100971024024141,C02A250074A3,522.2,98.4,2.54,80.1,94.4,11.63,,25010200,17,1,28,A线,2501,25,2025,1
128,128#128@r0c0,128,,5,0.04646214553754497,C02A250094A2,240.2,127.7,3.21,73.2,90.7,11.31,,25010253,17,1,28,A线,2501,25,2025,1
128,128#128@r0c0,128,,6,0.0911834113505358,C02A241892C1,471.4,205.4,5.35,61.3,85.0,12.59,,24120494,17,1,28,A线,2412,24,2024,12
128,128#128@r0c0,128,,7,0.10178343456226548,C02A250114A1,526.2,141.8,3.49,80.1,94.2,11.0,,25010307,17,1,28,A线,2501,25,2025,1
128,128#128@r0c0,128,,8,0.09919145808348484,C02A250114A2,512.8,139.7,3.43,79.7,94.0,11.0,,25010308,17,1,28,A线,2501,25,2025,1
128,128#128@r0c0,128,,9,0.09953963402839569,C02A250131G1,514.6,239.6,5.57,82.5,94.8,11.3,,25010353,17,1,28,A线,2501,25,2025,1
128,128#128@r0c0,128,,10,0.08975202135479128,C02A241831G2,464.0,235.5,4.91,83.0,95.1,12.71,,24120339,17,1,28,A线,2412,24,2024,12
128,128#128@r0c0,128,,11,0.10023598591821735,C02A250122A1,518.2,230.6,5.92,81.4,94.6,11.57,,25010326,17,1,28,A线,2501,25,2025,1
131,131#131@r0c0,131,,1,0.09328157014989755,C02A250164E2,519.0,114.7,2.93,73.2,92.6,11.52,,25010447,18,1,31,A线,2501,25,2025,1
131,131#131@r0c0,131,,2,0.09184370394334807,C02A250164E3,511.0,113.6,2.9,72.9,92.0,11.77,,25010448,18,1,31,A线,2501,25,2025,1
131,131#131@r0c0,131,,3,0.0917718106330206,C02A250164F1,510.6,111.7,2.8,72.5,91.9,11.98,,25010449,18,1,31,A线,2501,25,2025,1
131,131#131@r0c0,131,,4,0.09180775728818433,C02A250164F2,510.8,118.2,3.03,75.2,93.1,11.7,,25010450,18,1,31,A线,2501,25,2025,1
131,131#131@r0c0,131,,5,0.057155181710341854,C02A250164G1,318.0,120.5,3.12,76.0,93.4,11.61,,25010451,18,1,31,A线,2501,25,2025,1
131,131#131@r0c0,131,,6,0.04310003954132068,C02A250164G2,239.8,121.2,3.06,76.8,93.8,11.66,,25010452,18,1,31,A线,2501,25,2025,1
131,131#131@r0c0,131,,7,0.07559581580933894,C02A250164H1,420.6,121.5,3.12,76.6,93.6,11.62,,25010453,18,1,31,A线,2501,25,2025,1
131,131#131@r0c0,131,,8,0.06006686077860455,C02A250164A1,334.2,175.4,4.55,81.1,95.1,10.87,,25010442,18,1,31,A线,2501,25,2025,1
131,131#131@r0c0,131,,9,0.046802545023185586,C02A250164B1,260.4,169.8,4.52,80.9,94.9,11.35,,25010443,18,1,31,A线,2501,25,2025,1
131,131#131@r0c0,131,,10,0.04155433336927999,C02A250164C1,231.2,164.8,4.34,81.0,94.9,11.46,,25010444,18,1,31,A线,2501,25,2025,1
131,131#131@r0c0,131,,11,0.04306409288615694,C02A250164D1,239.6,161.0,4.31,80.6,94.5,11.47,,25010445,18,1,31,A线,2501,25,2025,1
131,131#131@r0c0,131,,12,0.09371293001186239,C02A250163A1,521.4,228.3,5.6,79.9,94.3,11.54,,25010439,18,1,31,A线,2501,25,2025,1
131,131#131@r0c0,131,,13,0.08630791904813256,C02A241771C2,480.2,258.9,5.16,90.7,98.0,12.49,,24120189,18,1,31,A线,2412,24,2024,12
131,131#131@r0c0,131,,14,0.08393543980732593,C02A241842A2,467.0,223.9,5.24,72.5,90.7,12.95,,24120372,18,1,31,A线,2412,24,2024,12
201-202,201-202#201@r0c0,201,,1,0.06786917740336967,C02A250214A2,342.4,113.3,3.09,77.2,94.2,10.64,,25010590,19,2,1,A线,2501,25,2025,1
201-202,201-202#201@r0c0,201,,2,0.10453914767096134,C02A250214B1,527.4,106.1,2.99,77.7,94.7,10.91,,25010591,19,2,1,A线,2501,25,2025,1
201-202,201-202#201@r0c0,201,,3,0.1019623389494549,C02A250214B2,514.4,102.8,2.77,71.8,91.9,12.23,,25010592,19,2,1,A线,2501,25,2025,1
201-202,201-202#201@r0c0,201,,4,0.09700693756194251,C02A250214B3,489.4,101.0,2.74,72.0,92.2,12.56,,25010593,19,2,1,A线,2501,25,2025,1
201-202,201-202#201@r0c0,201,,5,0.05078295341922696,C02A250211A1,256.2,245.7,4.38,87.5,96.8,11.46,,25010566,19,2,1,A线,2501,25,2025,1
201-202,201-202#201@r0c0,201,,6,0.07607532210109019,C02A250211B1,383.8,262.6,4.52,89.2,97.6,11.8,,25010567,19,2,1,A线,2501,25,2025,1
201-202,201-202#201@r0c0,201,,7,0.0977205153617443,C02A250203A1,493.0,169.4,4.57,71.6,90.8,12.34,,25010557,19,2,1,A线,2501,25,2025,1
201-202,201-202#201@r0c0,201,,8,0.10307234886025768,C02A250173B1,520.0,166.3,4.2,75.0,93.1,11.48,,25010471,19,2,1,A线,2501,25,2025,1
201-202,201-202#201@r0c0,201,,9,0.0930426164519326,C02A250104A2,469.4,131.6,3.36,76.8,91.9,11.18,,25010281,19,2,1,A线,2501,25,2025,1
201-202,201-202#201@r0c0,201,,10,0.10568880079286423,C02A250212A1,533.2,208.4,4.91,81.7,95.2,11.53,,25010579,19,2,1,A线,2501,25,2025,1
201-202,201-202#201@r0c0,201,,11,0.10223984142715559,C02A250212A2,515.8,202.4,5.16,82.0,95.3,11.67,,25010580,19,2,1,A线,2501,25,2025,1
201-202,201-202#202@r26c0,202,,1,0.10209756872715717,C02A250203A2,514.0,145.9,3.99,74.0,92.2,12.79,,25010558,19,2,1,A线,2501,25,2025,1
201-202,201-202#202@r26c0,202,,2,0.0956618464961068,C02A250203A3,481.6,147.6,4.06,74.3,92.5,12.79,,25010559,19,2,1,A线,2501,25,2025,1
201-202,201-202#202@r26c0,202,,3,0.10630859685364692,C02A250204B3,535.2,113.0,3.06,79.1,95.1,12.04,,25010563,19,2,1,A线,2501,25,2025,1
201-202,201-202#202@r26c0,202,,4,0.10825520419513746,C02A250204C1,545.0,111.3,3.03,77.8,94.5,12.05,,25010564,19,2,1,A线,2501,25,2025,1
201-202,201-202#202@r26c0,202,,5,0.10599078341013826,C02A250204C2,533.6,110.6,2.99,77.2,94.0,12.13,,25010565,19,2,1,A线,2501,25,2025,1
201-202,201-202#202@r26c0,202,,6,0.09502621960908947,C02A250213A1,478.4,174.7,5.13,69.2,89.2,11.91,,25010586,19,2,1,A线,2501,25,2025,1
201-202,201-202#202@r26c0,202,,7,0.07977117432067378,C02A250213A3,401.6,175.4,5.16,70.2,89.9,11.71,,25010588,19,2,1,A线,2501,25,2025,1
201-202,201-202#202@r26c0,202,,8,0.11024153821706659,C02A250214A1,555.0,114.4,3.12,76.9,93.9,10.79,,25010589,19,2,1,A线,2501,25,2025,1
201-202,201-202#202@r26c0,202,,9,0.09669474018750994,C02A250171B1,486.8,275.0,4.61,90.4,97.8,11.4,,25010455,19,2,1,A线,2501,25,2025,1
201-202,201-202#202@r26c0,202,,10,0.09995232798347371,C02A250201D1,503.2,250.8,4.43,92.4,99.1,11.67,,25010544,19,2,1,A线,2501,25,2025,1
204,204#204@r0c0,204,,1,0.10359694997804303,C02A250233A1,519.0,158.8,4.23,78.5,78.5,11.43,,25020025,20,2,4,A线,2502,25,2025,2
204,204#204@r0c0,204,,2,0.10463491556549165,C02A250233A3,524.2,136.7,3.49,75.7,93.5,11.68,,25020027,20,2,4,A线,2502,25,2025,2
204,204#204@r0c0,204,,3,0.10798834284801788,C02A250233B1,541.0,113.1,2.93,78.5,94.7,10.65,,25020028,20,2,4,A线,2502,25,2025,2
204,204#204@r0c0,204,,4,0.04714759072218452,C02A250233B2,236.2,111.0,2.83,78.9,94.9,10.61,,25020029,20,2,4,A线,2502,25,2025,2
204,204#204@r0c0,204,,5,0.10144117529641901,C02A250234A1,508.2,96.7,2.44,75.2,92.7,10.44,,25020030,20,2,4,A线,2502,25,2025,2
204,204#204@r0c0,204,,6,0.10215976685696036,C02A250212A3,511.8,202.7,5.24,83.1,95.9,11.61,,25010581,20,2,4,A线,2501,25,2025,1
204,204#204@r0c0,204,,7,0.09808774801389276,C02A250013A3,491.4,167.5,4.29,63.2,85.9,12.29,,25010028,20,2,4,A线,2501,25,2025,1
204,204#204@r0c0,204,,8,0.033494351071899076,C02A250163A3,167.8,199.0,5.08,79.9,94.4,11.05,,25010441,20,2,4,A线,2501,25,2025,1
204,204#204@r0c0,204,,9,0.100363287955607,C02A241861C2,502.8,255.3,4.82,84.8,96.3,12.43,,24120409,20,2,4,A线,2412,24,2024,12
204,204#204@r0c0,204,,10,0.09712962593317098,C02A250183B4,486.6,185.5,4.43,79.2,93.8,11.63,,25010498,20,2,4,A线,2501,25,2025,1
204,204#204@r0c0,204,,11,0.10395624575831369,C02A241923A2,520.8,127.5,3.24,75.8,92.9,14.06,,24120578,20,2,4,A线,2412,24,2024,12
205,205#205@r0c0,205,,1,0.10471657291215923,C02A250233A2,532.4,137.7,3.55,75.3,93.1,11.55,,25020026,21,2,5,A线,2502,25,2025,2
